Repository: TimothySchmid/Additional_data_PhD_thesis

# Additional_data_PhD_thesis
Example scripts to obtain and calculate mechanical material properties and tools for post-processing PIV data

## Content:
- Material_properties
  - glucose_properties_example
  - PDMS_properties_example
  - quartz_properties_example
  - scaling
  
- PIV_processing_tools
  - DIC_data_visualisation
  - DVC_data_visualisation

File: Material_properties/glucose_properties_example/1_GlucoWheat_45.txt
Point No.	Shear Rate [1/s]	Shear Stress [Pa]	Viscosity [mPaás]	Temperature [¡C]	Torque [mNám]
1	0.001	0.055561	55568	22	0.00204
2	0.00278	0.13912	49997	22	0.0051081
3	0.00774	0.37506	48445	22	0.013771
4	0.0215	1.0352	48054	22	0.038008
5	0.0599	2.8554	47635	22	0.10484
6	0.167	7.8778	47227	22	0.28924
7	0.464	21.768	46898	22	0.79925
8	1.29	59.794	46296	22	2.1954
9	3.59	162.9	45327	22	5.9812
10	10	437.68	43769	22	16.07

File: Material_properties/glucose_properties_example/1_GlucoWheat_45_t.txt
Point No.	Shear Rate [1/s]	Shear Stress [Pa]	Viscosity [mPaás]	Temperature [¡C]	Torque [mNám]
1	0.01	0.98287	98305	17.96	0.036087
2	0.01	0.82636	82629	19.35	0.030341
3	0.01	0.67498	67493	20.71	0.024783
4	0.01	0.55634	55631	22.05	0.020427
5	0.01	0.46306	46301	23.38	0.017002
6	0.01	0.38067	38061	24.71	0.013977
7	0.01	0.31496	31492	26.05	0.011564
8	0.01	0.26474	26471	27.38	0.0097202
9	0.01	0.22827	22826	28.71	0.0083811
10	0.01	0.19401	19399	30.05	0.0071231

File: Material_properties/glucose_properties_example/2_GlucoWheat_60.txt
Point No.	Shear Rate [1/s]	Shear Stress [Pa]	Viscosity [mPaás]	Temperature [¡C]	Torque [mNám]
1	0.001	0.0083137	8313.4	22	0.00030525
2	0.00278	0.021185	7613.2	22	0.00077782
3	0.00774	0.056164	7254	22	0.0020621
4	0.0215	0.15283	7094.5	22	0.0056114
5	0.0599	0.4251	7091.7	22	0.015608
6	0.167	1.1709	7019.2	22	0.042992
7	0.464	3.2485	6998.6	22	0.11927
8	1.29	9.0101	6976.1	22	0.33082
9	3.59	25.008	6958.5	22	0.9182
10	10	69.388	6939	22	2.5477

File: Material_properties/glucose_properties_example/2_GlucoWheat_60_t.txt
Point No.	Shear Rate [1/s]	Shear Stress [Pa]	Viscosity [mPaás]	Temperature [¡C]	Torque [mNám]
1	0.01	0.12355	12355	18	0.0045361
2	0.01	0.1059	10589	19.36	0.0038883
3	0.01	0.089259	8925.4	20.71	0.0032773
4	0.01	0.075079	7507.6	22.05	0.0027566
5	0.01	0.064077	6407.3	23.38	0.0023527
6	0.01	0.055008	5500.8	24.71	0.0020197
7	0.01	0.047575	4757.4	26.05	0.0017468
8	0.01	0.040873	4087.3	27.38	0.0015007
9	0.01	0.035703	3570.2	28.72	0.0013109
10	0.01	0.03107	3106.9	30.05	0.0011408

File: Material_properties/glucose_properties_example/3_GlucoSweet_44.txt
Point No.	Shear Rate [1/s]	Shear Stress [Pa]	Viscosity [mPaás]	Temperature [¡C]	Torque [mNám]
1	0.001	0.084564	84586	21.99	0.0031049
2	0.00278	0.20188	72547	22	0.0074121
3	0.00774	0.52715	68082	22	0.019355
4	0.0215	1.3761	63874	22	0.050524
5	0.0599	3.6491	60870	22	0.13398
6	0.167	9.8869	59270	22	0.36301
7	0.464	27.041	58261	22	0.99285
8	1.29	74.559	57728	22	2.7375
9	3.59	205.68	57229	22	7.5518
10	10	570.13	57009	22	20.933

File: Material_properties/glucose_properties_example/3_GlucoSweet_44_t.txt
Point No.	Shear Rate [1/s]	Shear Stress [Pa]	Viscosity [mPaás]	Temperature [¡C]	Torque [mNám]
1	0.01	1.0895	1.09E+05	17.98	0.040001
2	0.01	0.90902	90898	19.35	0.033376
3	0.01	0.74164	74159	20.71	0.02723
4	0.01	0.6068	60675	22.05	0.022279
5	0.01	0.49965	49959	23.38	0.018345
6	0.01	0.41472	41469	24.72	0.015227
7	0.01	0.34594	34590	26.05	0.012702
8	0.01	0.29022	29019	27.38	0.010656
9	0.01	0.24693	24692	28.71	0.0090662
10	0.01	0.21011	21010	30.05	0.0077145

File: Material_properties/glucose_properties_example/4_GlucoSweet_62.txt
Point No.	Shear Rate [1/s]	Shear Stress [Pa]	Viscosity [mPaás]	Temperature [¡C]	Torque [mNám]
1	0.001	0.022146	22146	22	0.00081311
2	0.00278	0.057453	20647	22	0.0021095
3	0.00774	0.15494	20012	22	0.005689
4	0.0215	0.42595	19771	22	0.015639
5	0.0599	1.1839	19750	22	0.043469
6	0.167	3.2661	19579	22	0.11992
7	0.464	9.065	19530	22	0.33283
8	1.29	25.12	19450	22	0.92231
9	3.59	69.615	19370	22	2.556
10	10	193	19300	22	7.0862

File: Material_properties/glucose_properties_example/4_GlucoSweet_62_t.txt
Point No.	Shear Rate [1/s]	Shear Stress [Pa]	Viscosity [mPaás]	Temperature [¡C]	Torque [mNám]
1	0.01	0.36455	36458	17.97	0.013385
2	0.01	0.31077	31075	19.36	0.01141
3	0.01	0.26093	26092	20.71	0.0095805
4	0.01	0.21613	21611	22.05	0.0079354
5	0.01	0.17875	17875	23.38	0.0065632
6	0.01	0.1496	14960	24.72	0.0054928
7	0.01	0.1271	12709	26.05	0.0046667
8	0.01	0.10771	10770	27.38	0.0039546
9	0.01	0.093401	9339.8	28.71	0.0034293
10	0.01	0.080325	8032	30.05	0.0029492
